Repository: gomezperalta/vaeXRD

# vaeXRD
Electronic resources of the paper "Variational autoencoders for generating multiphase powder diffraction patterns and their quantification". Paper currently under review (https://dx.doi.org/10.2139/ssrn.6889867).

Please select the branch "master" to access the supporting information.

To access the dataset used to trained the VAE models, please visit: https://bit.ly/4iivld8. There, you will find the files xset_macro.npy, xset_0250.npy, xset_0100.npy, and xset_0050.npy. These files correspond to the diffraction patterns modeled under different conditions of crystal sizes (data augmentation). The CIF number of the patterns in the files xset_{size}.npy are in their corresponding dfset_{size}.csv file. There are also two supporting files, dftraval.csv and dftest.csv, which contain the CIF list used for the training and test sets, respectively.

**The VAE models are in the releases section of this page**. When loading one of them in your local machine, define in your code n_hidden=695, which is the dimensionality of the latent space.

File: ternaryQuantification/refinement_experimental_samples/FTN1.out
'09/10/2017 Patron de difraccion simulado  
  
'residuos to see goodness of the fit  
r_wp  24.9873028
  
'write standad deviations  
do_errors  
  
'The maximum number of refinement iterations, iters is set to 500000 by default  
iters 1000  
  
'chi2_convergence_criteria value of 0.001 is sufficient for routine refinements  
chi2_convergence_criteria 0.0001  
  
Difractometro()  
   
'Reading the diffraction pattern  
xdd FTN1.raw 
  
'Modeling background	  
  bkg @  0.167376411`_69.8058138  1500.00944`_80.28442 -1456.69225`_52.8269309  622.197262`_32.0181158  44.7316863`_22.6308096
	One_on_X(@, 17374.0261`_1118.79718)  
  
'Specimen is outside of diffraction plane	  
   Specimen_Displacement(@, 0.108206655`_0.00333926873)  

str  
  phase_name  "Fluoresceina"  
    scale @  0.000457053471`_1.061e-05
  
'unit cell  
  space_group "Pn2_1a"  
  a 10.470786_0.001047 '10.4595 
  b 13.172828_0.001023 '13.219 
  c 10.556286_0.000926 '10.5664 
  al  90.00000   
  be=Get(al); 
  ga=Get(al); 
  
'atom basis in the unit cell  
  site C1  x 0.890 y 0.306 z 0.233 occ C 1.0  
  site C2  x 0.790 y 0.261 z 0.299 occ C 1.0  
  site C3  x 0.707 y 0.194 z 0.236 occ C 1.0  
  site C4  x 0.526 y 0.086 z 0.246 occ C 1.0  
  site C5  x 0.441 y 0.032 z 0.323 occ C 1.0  
  site C6  x 0.349 y -0.032 z 0.267 occ C 1.0  
  site C7  x 0.342 y -0.037 z 0.135 occ C 1.0  
  site C8  x 0.426 y 0.019 z 0.058 occ C 1.0  
  site C9  x 0.523 y 0.078 z 0.114 occ C 1.0  
  site C10 x 0.605 y 0.140 z 0.041 occ C 1.0  
  site C11 x 0.702 y 0.193 z 0.103 occ C 1.0  
  site C12 x 0.789 y 0.254 z 0.035 occ C 1.0  
  site C13 x 0.882 y 0.311 z 0.100 occ C 1.0  
  site C14 x 0.619 y 0.123 z -0.098 occ C 1.0  
  site C15 x 0.704 y 0.047 z -0.139 occ C 1.0  
  site C16 x 0.734 y 0.036 z -0.268 occ C 1.0  
  site C17 x 0.673 y 0.098 z -0.357 occ C 1.0  
  site C18 x 0.577 y 0.165 z -0.318 occ C 1.0  
  site C19 x 0.548 y 0.177 z -0.188 occ C 1.0  
  site C20 x 0.458 y 0.261 z -0.150 occ C 1.0  
  site O1  x 0.976 y 0.364 z 0.298 occ O 1.0  
  site O2  x 0.613 y 0.148 z 0.303 occ O 1.0  
  site O3  x 0.277 y -0.082 z 0.333 occ O 1.0  
  site O4  x 0.385 y 0.309 z -0.235 occ O 1.0  
  site O5  x 0.453 y 0.290 z -0.039 occ O 1.0  

  prm avrg_size_fluorescein  80.0000015`_3.97674635_LIMIT_MIN_80 min 80 max 105
  lor_fwhm = Abs(5.72957 Lam / (Cos(Th) avrg_size_fluorescein));   
 
  MVW( 1280.844, 1456.027, 51.950`_1.074) 

'Definition of the crystal structure  
str  
  phase_name  "tcqn"  
    scale @  0.000257725094`_2.593e-05
  
'unit cell  
  space_group "C2/c"  
  a 8.914466_0.001209 '8.88400 
  b 7.095738_0.000666 '6.90360 
  c 16.371672_0.002211 '16.42100 
  al  90.00000   
  be  98.56318_0.00958 '98.24100 
  ga  90.00000   
  
  site N1 x 0.30687 y 0.24383 z 0.23988 occ N 1.0 beq 0.02160
  site C1 x 0.65123 y 0.47404 z 0.48395 occ C 1.0 beq 0.01331
  site H1 x 0.7533 y 0.4578 z 0.4742 occ H 1.0 beq 0.0160
  site N2 x -0.02033 y 0.43413 z 0.40011 occ N 1.0 beq 0.02135
  site C2 x 0.53546 y 0.42002 z 0.42555 occ C 1.0 beq 0.01347
  site H2 x 0.5572 y 0.3661 z 0.3753 occ H 1.0 beq 0.0160
  site C4 x 0.26078 y 0.38973 z 0.37923 occ C 1.0 beq 0.01353
  site C3 x 0.37905 y 0.44364 z 0.43889 occ C 1.0 beq 0.01239
  site C6 x 0.10468 y 0.41472 z 0.39038 occ C 1.0 beq 0.01544
  site C5 x 0.28653 y 0.30871 z 0.30187 occ C 1.0 beq 0.01573

  prm avrg_size_tcqn  60`_11.6064107_LIMIT_MIN_60 min 60 max 85
  lor_fwhm = Abs(5.72957 Lam / (Cos(Th) avrg_size_tcqn));    
 
  MVW( 816.748, 1024.041, 13.138`_1.168) 

str  
  phase_name  "ntcda"  
    scale @  0.00209689081`_6.827e-05 '0.000654318563_1.094e-05
  
'unit cell  
  space_group "P2_1/c"  
  a  7.898696_0.002127 '7.88000   
  b  5.337622_0.001401 '5.32200  
  c  12.646414_0.003229 '12.60120   
  al  90.00000   
  be  107.20267_0.02739 '107.25700  
  ga  90.00000   
  
'atom basis in the unit cell  
  site O1 x 0.2474 y 1.0061 z 0.24799 occ O 1.0 beq 0.0521
  site O2 x 0.5363 y 0.9973 z 0.32620 occ O 1.0 beq 0.0417
  site O3 x 0.8278 y 0.9998 z 0.39530 occ O 1.0 beq 0.0574
  site C1 x 0.3523 y 0.6920 z 0.38640 occ C 1.0 beq 0.0300
  site C2 x 0.1887 y 0.5886 z 0.37750 occ C 1.0 beq 0.0371
  site C3 x 0.8260 y 0.6094 z 0.55250 occ C 1.0 beq 0.0372
  site C4 x 0.6773 y 0.6997 z 0.47420 occ C 1.0 beq 0.0309
  site C5 x 0.5071 y 0.5996 z 0.46440 occ C 1.0 beq 0.0264
  site C6 x 0.3673 y 0.9051 z 0.31440 occ C 1.0 beq 0.0359
  site C7 x 0.6938 y 0.9043 z 0.39880 occ C 1.0 beq 0.0377
  site H2 x 0.0840 y 0.6440 z 0.3270 occ H 1.0 beq 0.0420
  site H3 x 0.9420 y 0.6770 z 0.5590 occ H 1.0 beq 0.0520

  prm avrg_size_ntcda  50`_3.07419258_LIMIT_MIN_50 min 50 max 75
  lor_fwhm = Abs(5.72957 Lam / (Cos(Th) avrg_size_ntcda));  

  MVW( 536.356, 509.324, 34.912`_0.967) 

/* 
xdd_out FTN4-ref.xy load out_record out_fmt out_eqn {
  "%11.5f\t" = X;
  "%11.5f\t" = Yobs;
  "%11.5f\t" = Ycalc;
  "%11.5f\n" = Yobs-Ycalc;
}
*/  
macro Difractometro()  
{                                                           
   
lam   
	 ymin_on_ymax 0.00001                                                       
                la  0.579  lo  1.5405902 lh  0.4374157  
                la  0.080  lo  1.5410632 lh  0.6432140  
                la  0.236  lo  1.5443983 lh  0.5128764  
                la  0.105  lo  1.5446848 lh  0.6872322  
   
   Radius(217.5)                                                            
   LP_Factor(!th2_monochromator, 0)  
 Full_Axial_Model(12, 16, 16, 2.553, 3.113)  
 	'  12  Axial length of the X-ray source in mm  
	'  16   Axial length of the sample in mm  
	'  16   Axial length of the detector slit in mm  
                         'For the Lynxeye it is the length of the Si strip  
	 ' 2.553 primary_soller_angle   in degrees  
         ' 3.113 secondary_soller_angle 3.113  in degrees  
   
 Tube_Tails(!source_width_c, 0.04 , !z1_c,-0.87980, !z2_c, 1.58642, !z1_z2_h_c, 0.00089)  
	          
	 'Horizontal divergence in the equatorial plane in degrees          
   Divergence(0.5)  
   Slit_Width(0.075)	   
   
} 
C_matrix_normalized
{
                             1   2   3   4   5   6   7   8   9  10  11  12  13
bkg900138984           1:  100 -96  93 -84  81 -98   0   7  -6   8  -6  -6   3
bkg900139200           2:  -96 100 -93  89 -77  99   0  -9   8 -16  12   0  -0
bkg900139416           3:   93 -93 100 -85  78 -95   0  15 -13  25 -19   1  -2
bkg900139632           4:  -84  89 -85 100 -65  88  -1 -17  17 -26  20  -0   2
bkg900139848           5:   81 -77  78 -65 100 -79   4  18 -17   1  -1  -6   2
m69b48cd7_2            6:  -98  99 -95  88 -79 100  -0 -10  10 -16  12   2  -1
m69b48cd7_3            7:    0   0   0  -1   4  -0 100  19 -12  -3   5 -20  -1
scale900174088_        8:    7  -9  15 -17  18 -10  19 100 -65 -13  10 -38  22
avrg_size_fluorescein  9:   -6   8 -13  17 -17  10 -12 -65 100  10  -4  27 -14
scale900174640_       10:    8 -16  25 -26   1 -16  -3 -13  10 100 -76  -5   6
avrg_size_tcqn        11:   -6  12 -19  20  -1  12   5  10  -4 -76 100   5 -11
scale900175008_       12:   -6   0   1  -0  -6   2 -20 -38  27  -5   5 100 -60
avrg_size_ntcda       13:    3  -0  -2   2   2  -1  -1  22 -14   6 -11 -60 100
}

File: ternaryQuantification/refinement_experimental_samples/FTN2.out
'09/10/2017 Patron de difraccion simulado  
  
'residuos to see goodness of the fit  
r_wp  23.6975571
  
'write standad deviations  
do_errors  
  
'The maximum number of refinement iterations, iters is set to 500000 by default  
iters 1000  
  
'chi2_convergence_criteria value of 0.001 is sufficient for routine refinements  
chi2_convergence_criteria 0.0001  
  
Difractometro()  
   
'Reading the diffraction pattern  
xdd FTN2.raw 
  
'Modeling background	  
  bkg @  286.302311`_58.6054164  1089.80035`_66.9988337 -1099.15058`_43.5468818  390.900582`_25.9951873  120.734633`_18.825373
	One_on_X(@, 11411.3045`_932.622225)  
  
'Specimen is outside of diffraction plane	  
   Specimen_Displacement(@, 0.0655942341`_0.00374051591)  

str  
  phase_name  "Fluoresceina"  
    scale @  0.000115176703`_7.059e-06
  
'unit cell  
  space_group "Pn2_1a"  
  a 10.470786_0.001047 '10.4595 
  b 13.172828_0.001023 '13.219 
  c 10.556286_0.000926 '10.5664 
  al  90.00000   
  be=Get(al); 
  ga=Get(al); 
  
'atom basis in the unit cell  
  site C1  x 0.890 y 0.306 z 0.233 occ C 1.0  
  site C2  x 0.790 y 0.261 z 0.299 occ C 1.0  
  site C3  x 0.707 y 0.194 z 0.236 occ C 1.0  
  site C4  x 0.526 y 0.086 z 0.246 occ C 1.0  
  site C5  x 0.441 y 0.032 z 0.323 occ C 1.0  
  site C6  x 0.349 y -0.032 z 0.267 occ C 1.0  
  site C7  x 0.342 y -0.037 z 0.135 occ C 1.0  
  site C8  x 0.426 y 0.019 z 0.058 occ C 1.0  
  site C9  x 0.523 y 0.078 z 0.114 occ C 1.0  
  site C10 x 0.605 y 0.140 z 0.041 occ C 1.0  
  site C11 x 0.702 y 0.193 z 0.103 occ C 1.0  
  site C12 x 0.789 y 0.254 z 0.035 occ C 1.0  
  site C13 x 0.882 y 0.311 z 0.100 occ C 1.0  
  site C14 x 0.619 y 0.123 z -0.098 occ C 1.0  
  site C15 x 0.704 y 0.047 z -0.139 occ C 1.0  
  site C16 x 0.734 y 0.036 z -0.268 occ C 1.0  
  site C17 x 0.673 y 0.098 z -0.357 occ C 1.0  
  site C18 x 0.577 y 0.165 z -0.318 occ C 1.0  
  site C19 x 0.548 y 0.177 z -0.188 occ C 1.0  
  site C20 x 0.458 y 0.261 z -0.150 occ C 1.0  
  site O1  x 0.976 y 0.364 z 0.298 occ O 1.0  
  site O2  x 0.613 y 0.148 z 0.303 occ O 1.0  
  site O3  x 0.277 y -0.082 z 0.333 occ O 1.0  
  site O4  x 0.385 y 0.309 z -0.235 occ O 1.0  
  site O5  x 0.453 y 0.290 z -0.039 occ O 1.0  

  prm avrg_size_fluorescein  80`_10.26488_LIMIT_MIN_80 min 80 max 105
  lor_fwhm = Abs(5.72957 Lam / (Cos(Th) avrg_size_fluorescein));   
 
  MVW( 1280.844, 1456.027, 15.532`_0.845) 

'Definition of the crystal structure  
str  
  phase_name  "tcqn"  
    scale @  0.000196936754`_1.979e-05
  
'unit cell  
  space_group "C2/c"  
  a 8.914466_0.001209 '8.88400 
  b 7.095738_0.000666 '6.90360 
  c 16.371672_0.002211 '16.42100 
  al  90.00000   
  be  98.56318_0.00958 '98.24100 
  ga  90.00000   
  
  site N1 x 0.30687 y 0.24383 z 0.23988 occ N 1.0 beq 0.02160
  site C1 x 0.65123 y 0.47404 z 0.48395 occ C 1.0 beq 0.01331
  site H1 x 0.7533 y 0.4578 z 0.4742 occ H 1.0 beq 0.0160
  site N2 x -0.02033 y 0.43413 z 0.40011 occ N 1.0 beq 0.02135
  site C2 x 0.53546 y 0.42002 z 0.42555 occ C 1.0 beq 0.01347
  site H2 x 0.5572 y 0.3661 z 0.3753 occ H 1.0 beq 0.0160
  site C4 x 0.26078 y 0.38973 z 0.37923 occ C 1.0 beq 0.01353
  site C3 x 0.37905 y 0.44364 z 0.43889 occ C 1.0 beq 0.01239
  site C6 x 0.10468 y 0.41472 z 0.39038 occ C 1.0 beq 0.01544
  site C5 x 0.28653 y 0.30871 z 0.30187 occ C 1.0 beq 0.01573

  prm avrg_size_tcqn  60`_11.4922584_LIMIT_MIN_60 min 60 max 85
  lor_fwhm = Abs(5.72957 Lam / (Cos(Th) avrg_size_tcqn));    
 
  MVW( 816.748, 1024.041, 11.911`_1.069) 

str  
  phase_name  "ntcda"  
    scale @  0.00367304879`_5.966e-05 '0.000654318563_1.094e-05
  
'unit cell  
  space_group "P2_1/c"  
  a  7.898696_0.002127 '7.88000   
  b  5.337622_0.001401 '5.32200  
  c  12.646414_0.003229 '12.60120   
  al  90.00000   
  be  107.20267_0.02739 '107.25700  
  ga  90.00000   
  
'atom basis in the unit cell  
  site O1 x 0.2474 y 1.0061 z 0.24799 occ O 1.0 beq 0.0521
  site O2 x 0.5363 y 0.9973 z 0.32620 occ O 1.0 beq 0.0417
  site O3 x 0.8278 y 0.9998 z 0.39530 occ O 1.0 beq 0.0574
  site C1 x 0.3523 y 0.6920 z 0.38640 occ C 1.0 beq 0.0300
  site C2 x 0.1887 y 0.5886 z 0.37750 occ C 1.0 beq 0.0371
  site C3 x 0.8260 y 0.6094 z 0.55250 occ C 1.0 beq 0.0372
  site C4 x 0.6773 y 0.6997 z 0.47420 occ C 1.0 beq 0.0309
  site C5 x 0.5071 y 0.5996 z 0.46440 occ C 1.0 beq 0.0264
  site C6 x 0.3673 y 0.9051 z 0.31440 occ C 1.0 beq 0.0359
  site C7 x 0.6938 y 0.9043 z 0.39880 occ C 1.0 beq 0.0377
  site H2 x 0.0840 y 0.6440 z 0.3270 occ H 1.0 beq 0.0420
  site H3 x 0.9420 y 0.6770 z 0.5590 occ H 1.0 beq 0.0520

  prm avrg_size_ntcda  50`_1.608399_LIMIT_MIN_50 min 50 max 75
  lor_fwhm = Abs(5.72957 Lam / (Cos(Th) avrg_size_ntcda));  

  MVW( 536.356, 509.324, 72.557`_1.155) 

/* 
xdd_out FTN4-ref.xy load out_record out_fmt out_eqn {
  "%11.5f\t" = X;
  "%11.5f\t" = Yobs;
  "%11.5f\t" = Ycalc;
  "%11.5f\n" = Yobs-Ycalc;
}
*/  
macro Difractometro()  
{                                                           
   
lam   
	 ymin_on_ymax 0.00001                                                       
                la  0.579  lo  1.5405902 lh  0.4374157  
                la  0.080  lo  1.5410632 lh  0.6432140  
                la  0.236  lo  1.5443983 lh  0.5128764  
                la  0.105  lo  1.5446848 lh  0.6872322  
   
   Radius(217.5)                                                            
   LP_Factor(!th2_monochromator, 0)  
 Full_Axial_Model(12, 16, 16, 2.553, 3.113)  
 	'  12  Axial length of the X-ray source in mm  
	'  16   Axial length of the sample in mm  
	'  16   Axial length of the detector slit in mm  
                         'For the Lynxeye it is the length of the Si strip  
	 ' 2.553 primary_soller_angle   in degrees  
         ' 3.113 secondary_soller_angle 3.113  in degrees  
   
 Tube_Tails(!source_width_c, 0.04 , !z1_c,-0.87980, !z2_c, 1.58642, !z1_z2_h_c, 0.00089)  
	          
	 'Horizontal divergence in the equatorial plane in degrees          
   Divergence(0.5)  
   Slit_Width(0.075)	   
   
} 
C_matrix_normalized
{
                             1   2   3   4   5   6   7   8   9  10  11  12  13
bkg900138984           1:  100 -96  93 -83  81 -98   1   8  -6   8  -6  -8   5
bkg900139200           2:  -96 100 -92  89 -77  99  -0 -10   8 -16  12   2  -2
bkg900139416           3:   93 -92 100 -84  78 -95   1  15 -13  24 -19  -0  -1
bkg900139632           4:  -83  89 -84 100 -63  88  -1 -18  16 -26  20   2   1
bkg900139848           5:   81 -77  78 -63 100 -79   4  19 -16   1  -1  -8   4
m69b48cd7_4            6:  -98  99 -95  88 -79 100  -1 -11   9 -15  12   4  -2
m69b48cd7_5            7:    1  -0   1  -1   4  -1 100  21  -5  -5   5 -14  -1
scale900174088_        8:    8 -10  15 -18  19 -11  21 100 -69 -13  10 -36  25
avrg_size_fluorescein  9:   -6   8 -13  16 -16   9  -5 -69 100   9  -4  22 -15
scale900174640_       10:    8 -16  24 -26   1 -15  -5 -13   9 100 -76  -2   2
avrg_size_tcqn        11:   -6  12 -19  20  -1  12   5  10  -4 -76 100   2  -6
scale900175008_       12:   -8   2  -0   2  -8   4 -14 -36  22  -2   2 100 -51
avrg_size_ntcda       13:    5  -2  -1   1   4  -2  -1  25 -15   2  -6 -51 100
}

File: ternaryQuantification/refinement_experimental_samples/FTN5.out
'09/10/2017 Patron de difraccion simulado  
  
'residuos to see goodness of the fit  
r_wp  21.9627363
  
'write standad deviations  
do_errors  
  
'The maximum number of refinement iterations, iters is set to 500000 by default  
iters 1000  
  
'chi2_convergence_criteria value of 0.001 is sufficient for routine refinements  
chi2_convergence_criteria 0.0001  
  
Difractometro()  
   
'Reading the diffraction pattern  
xdd FTN5.raw 
  
'Modeling background	  
  bkg @ -12.8001283`_58.4865124  1593.76578`_67.2343975 -1500.10231`_44.2808403  669.335637`_26.7591293 -2.56626104`_18.9493411
	One_on_X(@, 18294.7098`_937.003955)  
  
'Specimen is outside of diffraction plane	  
   Specimen_Displacement(@, 0.102264694`_0.0034753167)  

str  
  phase_name  "Fluoresceina"  
    scale @  0.000323655363`_8.297e-06
  
'unit cell  
  space_group "Pn2_1a"  
  a 10.470786_0.001047 '10.4595 
  b 13.172828_0.001023 '13.219 
  c 10.556286_0.000926 '10.5664 
  al  90.00000   
  be=Get(al); 
  ga=Get(al); 
  
'atom basis in the unit cell  
  site C1  x 0.890 y 0.306 z 0.233 occ C 1.0  
  site C2  x 0.790 y 0.261 z 0.299 occ C 1.0  
  site C3  x 0.707 y 0.194 z 0.236 occ C 1.0  
  site C4  x 0.526 y 0.086 z 0.246 occ C 1.0  
  site C5  x 0.441 y 0.032 z 0.323 occ C 1.0  
  site C6  x 0.349 y -0.032 z 0.267 occ C 1.0  
  site C7  x 0.342 y -0.037 z 0.135 occ C 1.0  
  site C8  x 0.426 y 0.019 z 0.058 occ C 1.0  
  site C9  x 0.523 y 0.078 z 0.114 occ C 1.0  
  site C10 x 0.605 y 0.140 z 0.041 occ C 1.0  
  site C11 x 0.702 y 0.193 z 0.103 occ C 1.0  
  site C12 x 0.789 y 0.254 z 0.035 occ C 1.0  
  site C13 x 0.882 y 0.311 z 0.100 occ C 1.0  
  site C14 x 0.619 y 0.123 z -0.098 occ C 1.0  
  site C15 x 0.704 y 0.047 z -0.139 occ C 1.0  
  site C16 x 0.734 y 0.036 z -0.268 occ C 1.0  
  site C17 x 0.673 y 0.098 z -0.357 occ C 1.0  
  site C18 x 0.577 y 0.165 z -0.318 occ C 1.0  
  site C19 x 0.548 y 0.177 z -0.188 occ C 1.0  
  site C20 x 0.458 y 0.261 z -0.150 occ C 1.0  
  site O1  x 0.976 y 0.364 z 0.298 occ O 1.0  
  site O2  x 0.613 y 0.148 z 0.303 occ O 1.0  
  site O3  x 0.277 y -0.082 z 0.333 occ O 1.0  
  site O4  x 0.385 y 0.309 z -0.235 occ O 1.0  
  site O5  x 0.453 y 0.290 z -0.039 occ O 1.0  

  prm avrg_size_fluorescein  80`_4.37040923_LIMIT_MIN_80 min 80 max 105
  lor_fwhm = Abs(5.72957 Lam / (Cos(Th) avrg_size_fluorescein));   
 
  MVW( 1280.844, 1456.027, 47.449`_1.076) 

'Definition of the crystal structure  
str  
  phase_name  "tcqn"  
    scale @  0.000187811921`_2.124e-05
  
'unit cell  
  space_group "C2/c"  
  a 8.914466_0.001209 '8.88400 
  b 7.095738_0.000666 '6.90360 
  c 16.371672_0.002211 '16.42100 
  al  90.00000   
  be  98.56318_0.00958 '98.24100 
  ga  90.00000   
  
  site N1 x 0.30687 y 0.24383 z 0.23988 occ N 1.0 beq 0.02160
  site C1 x 0.65123 y 0.47404 z 0.48395 occ C 1.0 beq 0.01331
  site H1 x 0.7533 y 0.4578 z 0.4742 occ H 1.0 beq 0.0160
  site N2 x -0.02033 y 0.43413 z 0.40011 occ N 1.0 beq 0.02135
  site C2 x 0.53546 y 0.42002 z 0.42555 occ C 1.0 beq 0.01347
  site H2 x 0.5572 y 0.3661 z 0.3753 occ H 1.0 beq 0.0160
  site C4 x 0.26078 y 0.38973 z 0.37923 occ C 1.0 beq 0.01353
  site C3 x 0.37905 y 0.44364 z 0.43889 occ C 1.0 beq 0.01239
  site C6 x 0.10468 y 0.41472 z 0.39038 occ C 1.0 beq 0.01544
  site C5 x 0.28653 y 0.30871 z 0.30187 occ C 1.0 beq 0.01573

  prm avrg_size_tcqn  60`_13.063882_LIMIT_MIN_60 min 60 max 85
  lor_fwhm = Abs(5.72957 Lam / (Cos(Th) avrg_size_tcqn));    
 
  MVW( 816.748, 1024.041, 12.348`_1.241) 

str  
  phase_name  "ntcda"  
    scale @  0.00187209913`_5.482e-05 '0.000654318563_1.094e-05
  
'unit cell  
  space_group "P2_1/c"  
  a  7.898696_0.002127 '7.88000   
  b  5.337622_0.001401 '5.32200  
  c  12.646414_0.003229 '12.60120   
  al  90.00000   
  be  107.20267_0.02739 '107.25700  
  ga  90.00000   
  
'atom basis in the unit cell  
  site O1 x 0.2474 y 1.0061 z 0.24799 occ O 1.0 beq 0.0521
  site O2 x 0.5363 y 0.9973 z 0.32620 occ O 1.0 beq 0.0417
  site O3 x 0.8278 y 0.9998 z 0.39530 occ O 1.0 beq 0.0574
  site C1 x 0.3523 y 0.6920 z 0.38640 occ C 1.0 beq 0.0300
  site C2 x 0.1887 y 0.5886 z 0.37750 occ C 1.0 beq 0.0371
  site C3 x 0.8260 y 0.6094 z 0.55250 occ C 1.0 beq 0.0372
  site C4 x 0.6773 y 0.6997 z 0.47420 occ C 1.0 beq 0.0309
  site C5 x 0.5071 y 0.5996 z 0.46440 occ C 1.0 beq 0.0264
  site C6 x 0.3673 y 0.9051 z 0.31440 occ C 1.0 beq 0.0359
  site C7 x 0.6938 y 0.9043 z 0.39880 occ C 1.0 beq 0.0377
  site H2 x 0.0840 y 0.6440 z 0.3270 occ H 1.0 beq 0.0420
  site H3 x 0.9420 y 0.6770 z 0.5590 occ H 1.0 beq 0.0520

  prm avrg_size_ntcda  50`_2.7746553_LIMIT_MIN_50 min 50 max 75
  lor_fwhm = Abs(5.72957 Lam / (Cos(Th) avrg_size_ntcda));  

  MVW( 536.356, 509.324, 40.203`_1.024) 

/* 
xdd_out FTN4-ref.xy load out_record out_fmt out_eqn {
  "%11.5f\t" = X;
  "%11.5f\t" = Yobs;
  "%11.5f\t" = Ycalc;
  "%11.5f\n" = Yobs-Ycalc;
}
*/  
macro Difractometro()  
{                                                           
   
lam   
	 ymin_on_ymax 0.00001                                                       
                la  0.579  lo  1.5405902 lh  0.4374157  
                la  0.080  lo  1.5410632 lh  0.6432140  
                la  0.236  lo  1.5443983 lh  0.5128764  
                la  0.105  lo  1.5446848 lh  0.6872322  
   
   Radius(217.5)                                                            
   LP_Factor(!th2_monochromator, 0)  
 Full_Axial_Model(12, 16, 16, 2.553, 3.113)  
 	'  12  Axial length of the X-ray source in mm  
	'  16   Axial length of the sample in mm  
	'  16   Axial length of the detector slit in mm  
                         'For the Lynxeye it is the length of the Si strip  
	 ' 2.553 primary_soller_angle   in degrees  
         ' 3.113 secondary_soller_angle 3.113  in degrees  
   
 Tube_Tails(!source_width_c, 0.04 , !z1_c,-0.87980, !z2_c, 1.58642, !z1_z2_h_c, 0.00089)  
	          
	 'Horizontal divergence in the equatorial plane in degrees          
   Divergence(0.5)  
   Slit_Width(0.075)	   
   
} 
C_matrix_normalized
{
                             1   2   3   4   5   6   7   8   9  10  11  12  13
bkg900138984           1:  100 -96  93 -84  81 -98   0   7  -6   8  -6  -5   4
bkg900139200           2:  -96 100 -92  89 -77  99   0 -10   8 -16  12   1  -1
bkg900139416           3:   93 -92 100 -85  78 -95   0  15 -13  25 -19   1  -2
bkg900139632           4:  -84  89 -85 100 -65  88  -1 -17  16 -26  20  -0   2
bkg900139848           5:   81 -77  78 -65 100 -80   4  19 -17   1  -1  -6   2
m69b48cd7_6            6:  -98  99 -95  88 -80 100  -0 -11   9 -16  12   2  -1
m69b48cd7_7            7:    0   0   0  -1   4  -0 100  20 -12  -4   6 -20  -0
scale900174088_        8:    7 -10  15 -17  19 -11  20 100 -67 -12  10 -38  22
avrg_size_fluorescein  9:   -6   8 -13  16 -17   9 -12 -67 100   9  -4  26 -14
scale900174640_       10:    8 -16  25 -26   1 -16  -4 -12   9 100 -76  -6   6
avrg_size_tcqn        11:   -6  12 -19  20  -1  12   6  10  -4 -76 100   5 -11
scale900175008_       12:   -5   1   1  -0  -6   2 -20 -38  26  -6   5 100 -60
avrg_size_ntcda       13:    4  -1  -2   2   2  -1  -0  22 -14   6 -11 -60 100
}
