Repository: gomezperalta/vaeXRD

# vaeXRD
Electronic resources of the paper "Variational autoencoders for generating multiphase powder diffraction patterns and their quantification". Paper currently under review (https://dx.doi.org/10.2139/ssrn.6889867).

Please select the branch "master" to access the supporting information.

To access the dataset used to trained the VAE models, please visit: https://bit.ly/4iivld8. There, you will find the files xset_macro.npy, xset_0250.npy, xset_0100.npy, and xset_0050.npy. These files correspond to the diffraction patterns modeled under different conditions of crystal sizes (data augmentation). The CIF number of the patterns in the files xset_{size}.npy are in their corresponding dfset_{size}.csv file. There are also two supporting files, dftraval.csv and dftest.csv, which contain the CIF list used for the training and test sets, respectively.

**The VAE models are in the releases section of this page**. When loading one of them in your local machine, define in your code n_hidden=695, which is the dimensionality of the latent space.

File: ternaryQuantification/refinement_experimental_samples/FN.out
'09/10/2017 Patron de difraccion simulado  
  
'residuos to see goodness of the fit  
r_wp  25.4272674
  
'write standad deviations  
do_errors  
  
'The maximum number of refinement iterations, iters is set to 500000 by default  
iters 1000  
  
'chi2_convergence_criteria value of 0.001 is sufficient for routine refinements  
chi2_convergence_criteria 0.0001  
  
Difractometro()  
   
'Reading the diffraction pattern  
xdd FN.raw 'FN.xy
  
'Next line is necessary if the diffraction pattern is a xy-file  
x_calculation_step 0.020508
 
'Modeling background	  
  bkg @ -381.458577`_71.819482  2002.82909`_81.9894951 -1883.027`_53.4708873  898.885651`_32.6502778 -29.3715981`_23.3637214
  	One_on_X(@, 24698.8393`_1146.3949)  
  
'Specimen is outside of diffraction plane	  
   Specimen_Displacement(@, 0.192612866`_0.00498550876)  
 
str  
  phase_name  "Fluoresceina"  
    scale @  0.000436256755`_1.23e-05
  
'unit cell  
  space_group "Pn2_1a"  
  a 10.499405_0.004801 '10.4595 
  b 13.175300_0.005160 '13.219 
  c 10.558637_0.005178 '10.5664 
  al  90.00000   
  be=Get(al); 
  ga=Get(al); 
  
'atom basis in the unit cell  
  site C1  x 0.890 y 0.306 z 0.233 occ C 1.0  
  site C2  x 0.790 y 0.261 z 0.299 occ C 1.0  
  site C3  x 0.707 y 0.194 z 0.236 occ C 1.0  
  site C4  x 0.526 y 0.086 z 0.246 occ C 1.0  
  site C5  x 0.441 y 0.032 z 0.323 occ C 1.0  
  site C6  x 0.349 y -0.032 z 0.267 occ C 1.0  
  site C7  x 0.342 y -0.037 z 0.135 occ C 1.0  
  site C8  x 0.426 y 0.019 z 0.058 occ C 1.0  
  site C9  x 0.523 y 0.078 z 0.114 occ C 1.0  
  site C10 x 0.605 y 0.140 z 0.041 occ C 1.0  
  site C11 x 0.702 y 0.193 z 0.103 occ C 1.0  
  site C12 x 0.789 y 0.254 z 0.035 occ C 1.0  
  site C13 x 0.882 y 0.311 z 0.100 occ C 1.0  
  site C14 x 0.619 y 0.123 z -0.098 occ C 1.0  
  site C15 x 0.704 y 0.047 z -0.139 occ C 1.0  
  site C16 x 0.734 y 0.036 z -0.268 occ C 1.0  
  site C17 x 0.673 y 0.098 z -0.357 occ C 1.0  
  site C18 x 0.577 y 0.165 z -0.318 occ C 1.0  
  site C19 x 0.548 y 0.177 z -0.188 occ C 1.0  
  site C20 x 0.458 y 0.261 z -0.150 occ C 1.0  
  site O1  x 0.976 y 0.364 z 0.298 occ O 1.0  
  site O2  x 0.613 y 0.148 z 0.303 occ O 1.0  
  site O3  x 0.277 y -0.082 z 0.333 occ O 1.0  
  site O4  x 0.385 y 0.309 z -0.235 occ O 1.0  
  site O5  x 0.453 y 0.290 z -0.039 occ O 1.0  
 
  prm avrg_size_fluorescein  80`_2.27122746_LIMIT_MIN_80 min 80 max 110

  spherical_harmonics_hkl sh_f
    sh_order 10 load sh_Cij_prm {
      y00  sh_f_c00  1.74721`_0.03934
      y20  sh_f_c20  0.11666`_0.10682
      y22p !sh_f_c22p 0.00000
      y40  sh_f_c40 -0.73380`_0.11766
      y42p !sh_f_c42p 0.00000
      y44p !sh_f_c44p 0.00000
      y60  !sh_f_c60  0.00000
      y62p !sh_f_c62p 0.00000
      y64p !sh_f_c64p 0.00000
      y66p !sh_f_c66p 0.00000
      }

  lor_fwhm = Abs(5.72957 sh_f Lam / (Cos(Th) avrg_size_fluorescein));   
 
  MVW( 1280.844, 1460.606, 61.820`_1.173) 
 
str  
  phase_name  "ntcda"  
    scale @  0.00185091529`_7.589e-05
  
'unit cell  
  space_group "P2_1/c"  
  a  7.880261_0.003841 '7.88000   
  b  5.332821_0.003220 '5.32200  
  c  12.646455_0.007087 '12.60120   
  al  90.00000   
  be  107.18528_0.05190 '107.25700  
  ga  90.00000   
  
'atom basis in the unit cell  
  site O1 x 0.2474 y 1.0061 z 0.24799 occ O 1.0 beq 0.0521
  site O2 x 0.5363 y 0.9973 z 0.32620 occ O 1.0 beq 0.0417
  site O3 x 0.8278 y 0.9998 z 0.39530 occ O 1.0 beq 0.0574
  site C1 x 0.3523 y 0.6920 z 0.38640 occ C 1.0 beq 0.0300
  site C2 x 0.1887 y 0.5886 z 0.37750 occ C 1.0 beq 0.0371
  site C3 x 0.8260 y 0.6094 z 0.55250 occ C 1.0 beq 0.0372
  site C4 x 0.6773 y 0.6997 z 0.47420 occ C 1.0 beq 0.0309
  site C5 x 0.5071 y 0.5996 z 0.46440 occ C 1.0 beq 0.0264
  site C6 x 0.3673 y 0.9051 z 0.31440 occ C 1.0 beq 0.0359
  site C7 x 0.6938 y 0.9043 z 0.39880 occ C 1.0 beq 0.0377
  site H2 x 0.0840 y 0.6440 z 0.3270 occ H 1.0 beq 0.0420
  site H3 x 0.9420 y 0.6770 z 0.5590 occ H 1.0 beq 0.0520
  
  prm avrg_size_ntcda  58.3833266`_1013.71177 min 50 max 75

  spherical_harmonics_hkl sh_n
    sh_order 16 load sh_Cij_prm {
      y00  sh_n_cc00 -1.41584`_24.58251
      y20  sh_n_cc20  1.44725`_25.12515
      y22p !sh_n_cc22p 0.00000
      y22m !sh_n_cc22m 0.00000
      y40  sh_n_cc40  0.48519`_8.42590
      y42p !sh_n_cc42p 0.00000
      y42m !sh_n_cc42m 0.00000
      y44p !sh_n_cc44p 0.00000
      y44m !sh_n_cc44m 0.00000
      y60  !sh_n_cc60  0.00000
      y62p !sh_n_cc62p 0.00000
      y62m !sh_n_cc62m 0.00000
      y64p !sh_n_cc64p 0.00000
      y64m !sh_n_cc64m 0.00000
      y66p !sh_n_cc66p 0.00000
      y66m !sh_n_cc66m 0.00000
      }  

  lor_fwhm = Abs(5.72957 sh_n Lam / (Cos(Th) avrg_size_ntcda)) ;  
 
  MVW( 536.356, 507.728, 38.180`_1.173) 

xdd_out FN-refinado.xy load out_record out_fmt out_eqn {
  "%11.5f\t" = X;
  "%11.5f\t" = Yobs;
  "%11.5f\t" = Ycalc;
  "%11.5f\n" = Yobs-Ycalc;
}
  
macro Difractometro()  
{                                                           
   
lam   
	 ymin_on_ymax 0.00001                                                       
                la  0.579  lo  1.5405902 lh  0.4374157  
                la  0.080  lo  1.5410632 lh  0.6432140  
                la  0.236  lo  1.5443983 lh  0.5128764  
                la  0.105  lo  1.5446848 lh  0.6872322  
   
   Radius(217.5)                                                            
   LP_Factor(!th2_monochromator, 0)  
 Full_Axial_Model(12, 16, 16, 2.553, 3.113)  
 	'  12  Axial length of the X-ray source in mm  
	'  16   Axial length of the sample in mm  
	'  16   Axial length of the detector slit in mm  
                         'For the Lynxeye it is the length of the Si strip  
	 ' 2.553 primary_soller_angle   in degrees  
         ' 3.113 secondary_soller_angle 3.113  in degrees  
   
 Tube_Tails(!source_width_c, 0.04 , !z1_c,-0.87980, !z2_c, 1.58642, !z1_z2_h_c, 0.00089)  
	          
	 'Horizontal divergence in the equatorial plane in degrees          
   Divergence(0.5)  
   Slit_Width(0.075)	   
   
} 
C_matrix_normalized
{
                             1   2   3   4   5   6   7   8   9  10  11  12  13  14  15  16  17
bkg1166477288          1:  100 -97  94 -85  81 -99  -0   9   8  -0   5  -5  -6   0  -0  -0  -0
bkg1166477504          2:  -97 100 -93  89 -78  99   1 -13 -10   1  -6   7   0  -0   0   0   0
bkg1166477720          3:   94 -93 100 -86  81 -96   0  22  18  -1   6 -14   1   0  -0  -0  -0
bkg1166477936          4:  -85  89 -86 100 -69  89  -1 -26 -22   0  -5  19   1  -0   0   0   0
bkg1166478152          5:   81 -78  81 -69 100 -80   3  24  19   3   2 -17  -8   1  -1  -1  -1
m69b47ce8_3a           6:  -99  99 -96  89 -80 100   0 -15 -12   1  -5   9   2  -0   0   0   0
m69b47ce8_3b           7:   -0   1   0  -1   3   0 100  11  -1  -3  14   6 -11   2  -2  -2  -2
scale1166513312_       8:    9 -13  22 -26  24 -15  11 100  64  -4   1 -59 -47   0  -0  -1  -0
sh_f_c00               9:    8 -10  18 -22  19 -12  -1  64 100 -18  -2 -92 -32   1  -1  -1  -1
sh_f_c20              10:   -0   1  -1   0   3   1  -3  -4 -18 100 -38  -3   3   2  -2  -2  -2
sh_f_c40              11:    5  -6   6  -5   2  -5  14   1  -2 -38 100  41   3   1  -1  -1  -1
avrg_size_fluorescein 12:   -5   7 -14  19 -17   9   6 -59 -92  -3  41 100  31  -1   1   0   0
scale1166513864_      13:   -6   0   1   1  -8   2 -11 -47 -32   3   3  31 100  -1   1   1   0
sh_n_cc00             14:    0  -0   0  -0   1  -0   2   0   1   2   1  -1  -1 100-100-100-100
sh_n_cc20             15:   -0   0  -0   0  -1   0  -2  -0  -1  -2  -1   1   1-100 100 100 100
sh_n_cc40             16:   -0   0  -0   0  -1   0  -2  -1  -1  -2  -1   0   1-100 100 100 100
avrg_size_ntcda       17:   -0   0  -0   0  -1   0  -2  -0  -1  -2  -1   0   0-100 100 100 100
}

File: ternaryQuantification/refinement_experimental_samples/FT.out
'09/10/2017 Patron de difraccion simulado  
  
'residuos to see goodness of the fit  
r_wp  27.2734011
  
'write standad deviations  
do_errors  
  
'The maximum number of refinement iterations, iters is set to 500000 by default  
iters 1000  
  
'chi2_convergence_criteria value of 0.001 is sufficient for routine refinements  
chi2_convergence_criteria 0.0001  
  
Difractometro()  
   
'Reading the diffraction pattern  
xdd FT.raw 
  
'Modeling background	  
  bkg @ -660.366164`_92.240337  2462.74444`_106.92609 -2353.97066`_71.5375184  1230.85681`_44.1744097 -165.67128`_30.1357708
	One_on_X(@, 31793.8565`_1492.36101)  
  
'Specimen is outside of diffraction plane	  
   Specimen_Displacement(@, 0.13793637`_0.003125281)  

str  
  phase_name  "Fluoresceina"  
    scale @  0.000712328444`_1.381e-05
  
'unit cell  
  space_group "Pn2_1a"  
  a 10.470786_0.001047 '10.4595 
  b 13.172828_0.001023 '13.219 
  c 10.556286_0.000926 '10.5664 
  al  90.00000   
  be=Get(al); 
  ga=Get(al); 
  
'atom basis in the unit cell  
  site C1  x 0.890 y 0.306 z 0.233 occ C 1.0  
  site C2  x 0.790 y 0.261 z 0.299 occ C 1.0  
  site C3  x 0.707 y 0.194 z 0.236 occ C 1.0  
  site C4  x 0.526 y 0.086 z 0.246 occ C 1.0  
  site C5  x 0.441 y 0.032 z 0.323 occ C 1.0  
  site C6  x 0.349 y -0.032 z 0.267 occ C 1.0  
  site C7  x 0.342 y -0.037 z 0.135 occ C 1.0  
  site C8  x 0.426 y 0.019 z 0.058 occ C 1.0  
  site C9  x 0.523 y 0.078 z 0.114 occ C 1.0  
  site C10 x 0.605 y 0.140 z 0.041 occ C 1.0  
  site C11 x 0.702 y 0.193 z 0.103 occ C 1.0  
  site C12 x 0.789 y 0.254 z 0.035 occ C 1.0  
  site C13 x 0.882 y 0.311 z 0.100 occ C 1.0  
  site C14 x 0.619 y 0.123 z -0.098 occ C 1.0  
  site C15 x 0.704 y 0.047 z -0.139 occ C 1.0  
  site C16 x 0.734 y 0.036 z -0.268 occ C 1.0  
  site C17 x 0.673 y 0.098 z -0.357 occ C 1.0  
  site C18 x 0.577 y 0.165 z -0.318 occ C 1.0  
  site C19 x 0.548 y 0.177 z -0.188 occ C 1.0  
  site C20 x 0.458 y 0.261 z -0.150 occ C 1.0  
  site O1  x 0.976 y 0.364 z 0.298 occ O 1.0  
  site O2  x 0.613 y 0.148 z 0.303 occ O 1.0  
  site O3  x 0.277 y -0.082 z 0.333 occ O 1.0  
  site O4  x 0.385 y 0.309 z -0.235 occ O 1.0  
  site O5  x 0.453 y 0.290 z -0.039 occ O 1.0  

  prm avrg_size_fluorescein  80`_3.49033253_LIMIT_MIN_80 min 80 max 105
  lor_fwhm = Abs(5.72957 Lam / (Cos(Th) avrg_size_fluorescein));   
 
  MVW( 1280.844, 1456.027, 68.218`_1.206) 

'Definition of the crystal structure  
str  
  phase_name  "tcqn"  
    scale @  0.000739970048`_3.864e-05
  
'unit cell  
  space_group "C2/c"  
  a 8.914466_0.001209 '8.88400 
  b 7.095738_0.000666 '6.90360 
  c 16.371672_0.002211 '16.42100 
  al  90.00000   
  be  98.56318_0.00958 '98.24100 
  ga  90.00000   
  
  site N1 x 0.30687 y 0.24383 z 0.23988 occ N 1.0 beq 0.02160
  site C1 x 0.65123 y 0.47404 z 0.48395 occ C 1.0 beq 0.01331
  site H1 x 0.7533 y 0.4578 z 0.4742 occ H 1.0 beq 0.0160
  site N2 x -0.02033 y 0.43413 z 0.40011 occ N 1.0 beq 0.02135
  site C2 x 0.53546 y 0.42002 z 0.42555 occ C 1.0 beq 0.01347
  site H2 x 0.5572 y 0.3661 z 0.3753 occ H 1.0 beq 0.0160
  site C4 x 0.26078 y 0.38973 z 0.37923 occ C 1.0 beq 0.01353
  site C3 x 0.37905 y 0.44364 z 0.43889 occ C 1.0 beq 0.01239
  site C6 x 0.10468 y 0.41472 z 0.39038 occ C 1.0 beq 0.01544
  site C5 x 0.28653 y 0.30871 z 0.30187 occ C 1.0 beq 0.01573

  prm avrg_size_tcqn  60`_6.15563533_LIMIT_MIN_60 min 60 max 85
  lor_fwhm = Abs(5.72957 Lam / (Cos(Th) avrg_size_tcqn));    
 
  MVW( 816.748, 1024.041, 31.782`_1.206) 

/* 
xdd_out FTN4-ref.xy load out_record out_fmt out_eqn {
  "%11.5f\t" = X;
  "%11.5f\t" = Yobs;
  "%11.5f\t" = Ycalc;
  "%11.5f\n" = Yobs-Ycalc;
}
*/  
macro Difractometro()  
{                                                           
   
lam   
	 ymin_on_ymax 0.00001                                                       
                la  0.579  lo  1.5405902 lh  0.4374157  
                la  0.080  lo  1.5410632 lh  0.6432140  
                la  0.236  lo  1.5443983 lh  0.5128764  
                la  0.105  lo  1.5446848 lh  0.6872322  
   
   Radius(217.5)                                                            
   LP_Factor(!th2_monochromator, 0)  
 Full_Axial_Model(12, 16, 16, 2.553, 3.113)  
 	'  12  Axial length of the X-ray source in mm  
	'  16   Axial length of the sample in mm  
	'  16   Axial length of the detector slit in mm  
                         'For the Lynxeye it is the length of the Si strip  
	 ' 2.553 primary_soller_angle   in degrees  
         ' 3.113 secondary_soller_angle 3.113  in degrees  
   
 Tube_Tails(!source_width_c, 0.04 , !z1_c,-0.87980, !z2_c, 1.58642, !z1_z2_h_c, 0.00089)  
	          
	 'Horizontal divergence in the equatorial plane in degrees          
   Divergence(0.5)  
   Slit_Width(0.075)	   
   
} 
C_matrix_normalized
{
                             1   2   3   4   5   6   7   8   9  10  11
bkg900138984           1:  100 -97  93 -84  82 -98  -1   6  -6   7  -6
bkg900139200           2:  -97 100 -93  90 -78  99   1 -12  10 -17  13
bkg900139416           3:   93 -93 100 -87  78 -96  -1  18 -16  26 -20
bkg900139632           4:  -84  90 -87 100 -68  89   1 -20  19 -26  21
bkg900139848           5:   82 -78  78 -68 100 -80   1  18 -17   1  -2
m69b48cd7_8            6:  -98  99 -96  89 -80 100   1 -12  11 -16  13
m69b48cd7_9            7:   -1   1  -1   1   1   1 100  -1  -3  -0   2
scale900174088_        8:    6 -12  18 -20  18 -12  -1 100 -63 -16  12
avrg_size_fluorescein  9:   -6  10 -16  19 -17  11  -3 -63 100  11  -6
scale900174640_       10:    7 -17  26 -26   1 -16  -0 -16  11 100 -75
avrg_size_tcqn        11:   -6  13 -20  21  -2  13   2  12  -6 -75 100
}

File: ternaryQuantification/refinement_experimental_samples/FTN3.out
'09/10/2017 Patron de difraccion simulado  
  
'residuos to see goodness of the fit  
r_wp  23.019801
  
'write standad deviations  
do_errors  
  
'The maximum number of refinement iterations, iters is set to 500000 by default  
iters 1000  
  
'chi2_convergence_criteria value of 0.001 is sufficient for routine refinements  
chi2_convergence_criteria 0.0001  
  
Difractometro()  
   
'Reading the diffraction pattern  
xdd FTN3.raw 
  
'Modeling background	  
  bkg @  184.342944`_65.7081232  1403.08998`_75.4116572 -1388.38534`_49.6065781  567.629318`_29.9464216  133.528493`_21.7174375
	One_on_X(@, 15311.1825`_1049.17328)  
  
'Specimen is outside of diffraction plane	  
   Specimen_Displacement(@, 0.111888224`_0.00338878241)  

str  
  phase_name  "Fluoresceina"  
    scale @  0.000195443305`_8.456e-06
  
'unit cell  
  space_group "Pn2_1a"  
  a 10.470786_0.001047 '10.4595 
  b 13.172828_0.001023 '13.219 
  c 10.556286_0.000926 '10.5664 
  al  90.00000   
  be=Get(al); 
  ga=Get(al); 
  
'atom basis in the unit cell  
  site C1  x 0.890 y 0.306 z 0.233 occ C 1.0  
  site C2  x 0.790 y 0.261 z 0.299 occ C 1.0  
  site C3  x 0.707 y 0.194 z 0.236 occ C 1.0  
  site C4  x 0.526 y 0.086 z 0.246 occ C 1.0  
  site C5  x 0.441 y 0.032 z 0.323 occ C 1.0  
  site C6  x 0.349 y -0.032 z 0.267 occ C 1.0  
  site C7  x 0.342 y -0.037 z 0.135 occ C 1.0  
  site C8  x 0.426 y 0.019 z 0.058 occ C 1.0  
  site C9  x 0.523 y 0.078 z 0.114 occ C 1.0  
  site C10 x 0.605 y 0.140 z 0.041 occ C 1.0  
  site C11 x 0.702 y 0.193 z 0.103 occ C 1.0  
  site C12 x 0.789 y 0.254 z 0.035 occ C 1.0  
  site C13 x 0.882 y 0.311 z 0.100 occ C 1.0  
  site C14 x 0.619 y 0.123 z -0.098 occ C 1.0  
  site C15 x 0.704 y 0.047 z -0.139 occ C 1.0  
  site C16 x 0.734 y 0.036 z -0.268 occ C 1.0  
  site C17 x 0.673 y 0.098 z -0.357 occ C 1.0  
  site C18 x 0.577 y 0.165 z -0.318 occ C 1.0  
  site C19 x 0.548 y 0.177 z -0.188 occ C 1.0  
  site C20 x 0.458 y 0.261 z -0.150 occ C 1.0  
  site O1  x 0.976 y 0.364 z 0.298 occ O 1.0  
  site O2  x 0.613 y 0.148 z 0.303 occ O 1.0  
  site O3  x 0.277 y -0.082 z 0.333 occ O 1.0  
  site O4  x 0.385 y 0.309 z -0.235 occ O 1.0  
  site O5  x 0.453 y 0.290 z -0.039 occ O 1.0  

  prm avrg_size_fluorescein  80`_7.31316677_LIMIT_MIN_80 min 80 max 105
  lor_fwhm = Abs(5.72957 Lam / (Cos(Th) avrg_size_fluorescein));   
 
  MVW( 1280.844, 1456.027, 19.133`_0.733) 

'Definition of the crystal structure  
str  
  phase_name  "tcqn"  
    scale @  0.00131561338`_3.002e-05
  
'unit cell  
  space_group "C2/c"  
  a 8.914466_0.001209 '8.88400 
  b 7.095738_0.000666 '6.90360 
  c 16.371672_0.002211 '16.42100 
  al  90.00000   
  be  98.56318_0.00958 '98.24100 
  ga  90.00000   
  
  site N1 x 0.30687 y 0.24383 z 0.23988 occ N 1.0 beq 0.02160
  site C1 x 0.65123 y 0.47404 z 0.48395 occ C 1.0 beq 0.01331
  site H1 x 0.7533 y 0.4578 z 0.4742 occ H 1.0 beq 0.0160
  site N2 x -0.02033 y 0.43413 z 0.40011 occ N 1.0 beq 0.02135
  site C2 x 0.53546 y 0.42002 z 0.42555 occ C 1.0 beq 0.01347
  site H2 x 0.5572 y 0.3661 z 0.3753 occ H 1.0 beq 0.0160
  site C4 x 0.26078 y 0.38973 z 0.37923 occ C 1.0 beq 0.01353
  site C3 x 0.37905 y 0.44364 z 0.43889 occ C 1.0 beq 0.01239
  site C6 x 0.10468 y 0.41472 z 0.39038 occ C 1.0 beq 0.01544
  site C5 x 0.28653 y 0.30871 z 0.30187 occ C 1.0 beq 0.01573

  prm avrg_size_tcqn  60`_2.76382796_LIMIT_MIN_60 min 60 max 85
  lor_fwhm = Abs(5.72957 Lam / (Cos(Th) avrg_size_tcqn));    
 
  MVW( 816.748, 1024.041, 57.761`_0.884) 

str  
  phase_name  "ntcda"  
    scale @  0.00161128536`_5.967e-05 '0.000654318563_1.094e-05
  
'unit cell  
  space_group "P2_1/c"  
  a  7.898696_0.002127 '7.88000   
  b  5.337622_0.001401 '5.32200  
  c  12.646414_0.003229 '12.60120   
  al  90.00000   
  be  107.20267_0.02739 '107.25700  
  ga  90.00000   
  
'atom basis in the unit cell  
  site O1 x 0.2474 y 1.0061 z 0.24799 occ O 1.0 beq 0.0521
  site O2 x 0.5363 y 0.9973 z 0.32620 occ O 1.0 beq 0.0417
  site O3 x 0.8278 y 0.9998 z 0.39530 occ O 1.0 beq 0.0574
  site C1 x 0.3523 y 0.6920 z 0.38640 occ C 1.0 beq 0.0300
  site C2 x 0.1887 y 0.5886 z 0.37750 occ C 1.0 beq 0.0371
  site C3 x 0.8260 y 0.6094 z 0.55250 occ C 1.0 beq 0.0372
  site C4 x 0.6773 y 0.6997 z 0.47420 occ C 1.0 beq 0.0309
  site C5 x 0.5071 y 0.5996 z 0.46440 occ C 1.0 beq 0.0264
  site C6 x 0.3673 y 0.9051 z 0.31440 occ C 1.0 beq 0.0359
  site C7 x 0.6938 y 0.9043 z 0.39880 occ C 1.0 beq 0.0377
  site H2 x 0.0840 y 0.6440 z 0.3270 occ H 1.0 beq 0.0420
  site H3 x 0.9420 y 0.6770 z 0.5590 occ H 1.0 beq 0.0520

  prm avrg_size_ntcda  50`_3.5365305_LIMIT_MIN_50 min 50 max 75
  lor_fwhm = Abs(5.72957 Lam / (Cos(Th) avrg_size_ntcda));  

  MVW( 536.356, 509.324, 23.106`_0.749) 

/* 
xdd_out FTN2-ref.xy load out_record out_fmt out_eqn {
  "%11.5f\t" = X;
  "%11.5f\t" = Yobs;
  "%11.5f\t" = Ycalc;
  "%11.5f\n" = Yobs-Ycalc;
}
*/  
macro Difractometro()  
{                                                           
   
lam   
	 ymin_on_ymax 0.00001                                                       
                la  0.579  lo  1.5405902 lh  0.4374157  
                la  0.080  lo  1.5410632 lh  0.6432140  
                la  0.236  lo  1.5443983 lh  0.5128764  
                la  0.105  lo  1.5446848 lh  0.6872322  
   
   Radius(217.5)                                                            
   LP_Factor(!th2_monochromator, 0)  
 Full_Axial_Model(12, 16, 16, 2.553, 3.113)  
 	'  12  Axial length of the X-ray source in mm  
	'  16   Axial length of the sample in mm  
	'  16   Axial length of the detector slit in mm  
                         'For the Lynxeye it is the length of the Si strip  
	 ' 2.553 primary_soller_angle   in degrees  
         ' 3.113 secondary_soller_angle 3.113  in degrees  
   
 Tube_Tails(!source_width_c, 0.04 , !z1_c,-0.87980, !z2_c, 1.58642, !z1_z2_h_c, 0.00089)  
	          
	 'Horizontal divergence in the equatorial plane in degrees          
   Divergence(0.5)  
   Slit_Width(0.075)	   
   
} 
C_matrix_normalized
{
                             1   2   3   4   5   6   7   8   9  10  11  12  13
bkg1166477288          1:  100 -96  92 -83  82 -98   0   8  -7   5  -5  -5   3
bkg1166477504          2:  -96 100 -92  89 -77  99   0 -10   9 -14  11   0  -0
bkg1166477720          3:   92 -92 100 -84  77 -95   0  16 -14  22 -18   2  -2
bkg1166477936          4:  -83  89 -84 100 -63  88  -0 -18  17 -23  19  -1   3
bkg1166478152          5:   82 -77  77 -63 100 -79   2  18 -16  -1  -0  -4   1
m69b47ce8_42           6:  -98  99 -95  88 -79 100  -0 -12  10 -13  11   1  -0
m69b47ce8_43           7:    0   0   0  -0   2  -0 100   9  -5   2  -0 -12  -0
scale1166513312_       8:    8 -10  16 -18  18 -12   9 100 -70 -12  11 -35  21
avrg_size_fluorescein  9:   -7   9 -14  17 -16  10  -5 -70 100   7  -5  24 -13
scale1166513864_      10:    5 -14  22 -23  -1 -13   2 -12   7 100 -67  -8   6
avrg_size_tcqn        11:   -5  11 -18  19  -0  11  -0  11  -5 -67 100   5 -12
scale1166514232_      12:   -5   0   2  -1  -4   1 -12 -35  24  -8   5 100 -60
avrg_size_ntcda       13:    3  -0  -2   3   1  -0  -0  21 -13   6 -12 -60 100
}

File: ternaryQuantification/refinement_experimental_samples/FTN4.out
'09/10/2017 Patron de difraccion simulado  
  
'residuos to see goodness of the fit  
r_wp  23.0566853
  
'write standad deviations  
do_errors  
  
'The maximum number of refinement iterations, iters is set to 500000 by default  
iters 1000  
  
'chi2_convergence_criteria value of 0.001 is sufficient for routine refinements  
chi2_convergence_criteria 0.0001  
  
Difractometro()  
   
'Reading the diffraction pattern  
xdd FTN4.raw 
  
'Modeling background	  
  bkg @  228.000592`_56.1385241  1130.63392`_64.2258241 -1098.94377`_41.8794852  423.260817`_25.0032164  118.804173`_18.024262
	One_on_X(@, 12009.8043`_894.652375)  
  
'Specimen is outside of diffraction plane	  
   Specimen_Displacement(@, 0.0848970987`_0.00367604532)  

str  
  phase_name  "Fluoresceina"  
    scale @  0.000138935452`_6.88e-06
  
'unit cell  
  space_group "Pn2_1a"  
  a 10.470786_0.001047 '10.4595 
  b 13.172828_0.001023 '13.219 
  c 10.556286_0.000926 '10.5664 
  al  90.00000   
  be=Get(al); 
  ga=Get(al); 
  
'atom basis in the unit cell  
  site C1  x 0.890 y 0.306 z 0.233 occ C 1.0  
  site C2  x 0.790 y 0.261 z 0.299 occ C 1.0  
  site C3  x 0.707 y 0.194 z 0.236 occ C 1.0  
  site C4  x 0.526 y 0.086 z 0.246 occ C 1.0  
  site C5  x 0.441 y 0.032 z 0.323 occ C 1.0  
  site C6  x 0.349 y -0.032 z 0.267 occ C 1.0  
  site C7  x 0.342 y -0.037 z 0.135 occ C 1.0  
  site C8  x 0.426 y 0.019 z 0.058 occ C 1.0  
  site C9  x 0.523 y 0.078 z 0.114 occ C 1.0  
  site C10 x 0.605 y 0.140 z 0.041 occ C 1.0  
  site C11 x 0.702 y 0.193 z 0.103 occ C 1.0  
  site C12 x 0.789 y 0.254 z 0.035 occ C 1.0  
  site C13 x 0.882 y 0.311 z 0.100 occ C 1.0  
  site C14 x 0.619 y 0.123 z -0.098 occ C 1.0  
  site C15 x 0.704 y 0.047 z -0.139 occ C 1.0  
  site C16 x 0.734 y 0.036 z -0.268 occ C 1.0  
  site C17 x 0.673 y 0.098 z -0.357 occ C 1.0  
  site C18 x 0.577 y 0.165 z -0.318 occ C 1.0  
  site C19 x 0.548 y 0.177 z -0.188 occ C 1.0  
  site C20 x 0.458 y 0.261 z -0.150 occ C 1.0  
  site O1  x 0.976 y 0.364 z 0.298 occ O 1.0  
  site O2  x 0.613 y 0.148 z 0.303 occ O 1.0  
  site O3  x 0.277 y -0.082 z 0.333 occ O 1.0  
  site O4  x 0.385 y 0.309 z -0.235 occ O 1.0  
  site O5  x 0.453 y 0.290 z -0.039 occ O 1.0  

  prm avrg_size_fluorescein  80`_8.32931685_LIMIT_MIN_80 min 80 max 105
  lor_fwhm = Abs(5.72957 Lam / (Cos(Th) avrg_size_fluorescein));   
 
  MVW( 1280.844, 1456.027, 18.651`_0.811) 

'Definition of the crystal structure  
str  
  phase_name  "tcqn"  
    scale @  0.000468653051`_2.091e-05
  
'unit cell  
  space_group "C2/c"  
  a 8.914466_0.001209 '8.88400 
  b 7.095738_0.000666 '6.90360 
  c 16.371672_0.002211 '16.42100 
  al  90.00000   
  be  98.56318_0.00958 '98.24100 
  ga  90.00000   
  
  site N1 x 0.30687 y 0.24383 z 0.23988 occ N 1.0 beq 0.02160
  site C1 x 0.65123 y 0.47404 z 0.48395 occ C 1.0 beq 0.01331
  site H1 x 0.7533 y 0.4578 z 0.4742 occ H 1.0 beq 0.0160
  site N2 x -0.02033 y 0.43413 z 0.40011 occ N 1.0 beq 0.02135
  site C2 x 0.53546 y 0.42002 z 0.42555 occ C 1.0 beq 0.01347
  site H2 x 0.5572 y 0.3661 z 0.3753 occ H 1.0 beq 0.0160
  site C4 x 0.26078 y 0.38973 z 0.37923 occ C 1.0 beq 0.01353
  site C3 x 0.37905 y 0.44364 z 0.43889 occ C 1.0 beq 0.01239
  site C6 x 0.10468 y 0.41472 z 0.39038 occ C 1.0 beq 0.01544
  site C5 x 0.28653 y 0.30871 z 0.30187 occ C 1.0 beq 0.01573

  prm avrg_size_tcqn  60`_5.228118_LIMIT_MIN_60 min 60 max 85
  lor_fwhm = Abs(5.72957 Lam / (Cos(Th) avrg_size_tcqn));    
 
  MVW( 816.748, 1024.041, 28.215`_0.987) 

str  
  phase_name  "ntcda"  
    scale @  0.00270213229`_5.435e-05 '0.000654318563_1.094e-05
  
'unit cell  
  space_group "P2_1/c"  
  a  7.898696_0.002127 '7.88000   
  b  5.337622_0.001401 '5.32200  
  c  12.646414_0.003229 '12.60120   
  al  90.00000   
  be  107.20267_0.02739 '107.25700  
  ga  90.00000   
  
'atom basis in the unit cell  
  site O1 x 0.2474 y 1.0061 z 0.24799 occ O 1.0 beq 0.0521
  site O2 x 0.5363 y 0.9973 z 0.32620 occ O 1.0 beq 0.0417
  site O3 x 0.8278 y 0.9998 z 0.39530 occ O 1.0 beq 0.0574
  site C1 x 0.3523 y 0.6920 z 0.38640 occ C 1.0 beq 0.0300
  site C2 x 0.1887 y 0.5886 z 0.37750 occ C 1.0 beq 0.0371
  site C3 x 0.8260 y 0.6094 z 0.55250 occ C 1.0 beq 0.0372
  site C4 x 0.6773 y 0.6997 z 0.47420 occ C 1.0 beq 0.0309
  site C5 x 0.5071 y 0.5996 z 0.46440 occ C 1.0 beq 0.0264
  site C6 x 0.3673 y 0.9051 z 0.31440 occ C 1.0 beq 0.0359
  site C7 x 0.6938 y 0.9043 z 0.39880 occ C 1.0 beq 0.0377
  site H2 x 0.0840 y 0.6440 z 0.3270 occ H 1.0 beq 0.0420
  site H3 x 0.9420 y 0.6770 z 0.5590 occ H 1.0 beq 0.0520

  prm avrg_size_ntcda  50`_1.95822563_LIMIT_MIN_50 min 50 max 75
  lor_fwhm = Abs(5.72957 Lam / (Cos(Th) avrg_size_ntcda));  

  MVW( 536.356, 509.324, 53.134`_0.968) 

/* 
xdd_out FTN4-ref.xy load out_record out_fmt out_eqn {
  "%11.5f\t" = X;
  "%11.5f\t" = Yobs;
  "%11.5f\t" = Ycalc;
  "%11.5f\n" = Yobs-Ycalc;
}
*/  
macro Difractometro()  
{                                                           
   
lam   
	 ymin_on_ymax 0.00001                                                       
                la  0.579  lo  1.5405902 lh  0.4374157  
                la  0.080  lo  1.5410632 lh  0.6432140  
                la  0.236  lo  1.5443983 lh  0.5128764  
                la  0.105  lo  1.5446848 lh  0.6872322  
   
   Radius(217.5)                                                            
   LP_Factor(!th2_monochromator, 0)  
 Full_Axial_Model(12, 16, 16, 2.553, 3.113)  
 	'  12  Axial length of the X-ray source in mm  
	'  16   Axial length of the sample in mm  
	'  16   Axial length of the detector slit in mm  
                         'For the Lynxeye it is the length of the Si strip  
	 ' 2.553 primary_soller_angle   in degrees  
         ' 3.113 secondary_soller_angle 3.113  in degrees  
   
 Tube_Tails(!source_width_c, 0.04 , !z1_c,-0.87980, !z2_c, 1.58642, !z1_z2_h_c, 0.00089)  
	          
	 'Horizontal divergence in the equatorial plane in degrees          
   Divergence(0.5)  
   Slit_Width(0.075)	   
   
} 
C_matrix_normalized
{
                             1   2   3   4   5   6   7   8   9  10  11  12  13
bkg900138984           1:  100 -96  93 -83  81 -98   1   8  -6   7  -6  -7   5
bkg900139200           2:  -96 100 -92  89 -77  99  -0 -10   8 -15  12   2  -2
bkg900139416           3:   93 -92 100 -84  78 -95   1  15 -13  23 -18   0  -1
bkg900139632           4:  -83  89 -84 100 -63  88  -1 -18  16 -25  20   1   1
bkg900139848           5:   81 -77  78 -63 100 -79   3  18 -16   0  -1  -7   3
m69b48cd7_0            6:  -98  99 -95  88 -79 100  -1 -11   9 -14  11   3  -2
m69b48cd7_1            7:    1  -0   1  -1   3  -1 100  19  -7  -1   3 -16  -0
scale900173904_        8:    8 -10  15 -18  18 -11  19 100 -69 -12  10 -37  24
avrg_size_fluorescein  9:   -6   8 -13  16 -16   9  -7 -69 100   8  -3  23 -15
scale900174456_       10:    7 -15  23 -25   0 -14  -1 -12   8 100 -72  -5   4
avrg_size_tcqn        11:   -6  12 -18  20  -1  11   3  10  -3 -72 100   4  -9
scale900174824_       12:   -7   2   0   1  -7   3 -16 -37  23  -5   4 100 -54
avrg_size_ntcda       13:    5  -2  -1   1   3  -2  -0  24 -15   4  -9 -54 100
}

File: ternaryQuantification/refinement_experimental_samples/TN.out
'09/10/2017 Patron de difraccion simulado  
  
'residuos to see goodness of the fit  
r_wp  22.256368
  
'write standad deviations  
do_errors  
  
'The maximum number of refinement iterations, iters is set to 500000 by default  
iters 1000  
  
'chi2_convergence_criteria value of 0.001 is sufficient for routine refinements  
chi2_convergence_criteria 0.0001  
  
Difractometro()  
   
'Reading the diffraction pattern  
xdd TN.raw 
 
'Modeling background	  
  bkg @  261.412479`_60.9567561  1154.64365`_69.7005618 -1214.388`_45.1480226  491.8966`_26.8420204  148.909981`_19.4668598
	One_on_X(@, 12663.3676`_968.064807)  
  
'Specimen is outside of diffraction plane	  
   Specimen_Displacement(@, 0.0299670885`_0.00391661863)  
 
'Definition of the crystal structure  
str  
  phase_name  "tcqn"  
    scale  @  0.00123761641`_2.621e-05
  
'unit cell  
  space_group "C2/c"  
  a   8.951390_0.005257 '8.88400 
  b   7.117743_0.002626 '6.90360 
  c   16.437761_0.010908 '16.42100 
  al  90.00000   
  be  98.59187_0.04077 '98.24100 
  ga  90.00000   
  
'atom basis in the unit cell  
  site N1 x 0.30687 y 0.24383 z 0.23988 occ N 1.0 beq 0.02160
  site C1 x 0.65123 y 0.47404 z 0.48395 occ C 1.0 beq 0.01331
  site H1 x 0.7533 y 0.4578 z 0.4742 occ H 1.0 beq 0.0160
  site N2 x -0.02033 y 0.43413 z 0.40011 occ N 1.0 beq 0.02135
  site C2 x 0.53546 y 0.42002 z 0.42555 occ C 1.0 beq 0.01347
  site H2 x 0.5572 y 0.3661 z 0.3753 occ H 1.0 beq 0.0160
  site C4 x 0.26078 y 0.38973 z 0.37923 occ C 1.0 beq 0.01353
  site C3 x 0.37905 y 0.44364 z 0.43889 occ C 1.0 beq 0.01239
  site C6 x 0.10468 y 0.41472 z 0.39038 occ C 1.0 beq 0.01544
  site C5 x 0.28653 y 0.30871 z 0.30187 occ C 1.0 beq 0.01573

  prm avrg_size_tcqn  60`_2.54852965_LIMIT_MIN_60 min 60 max 85
  lor_fwhm = Abs(5.72957 Lam / (Cos(Th) avrg_size_tcqn));   
 
  MVW( 816.748, 1035.557, 53.966`_0.656) 

str  
  phase_name  "ntcda"  
    scale @  0.00326860159`_5.18e-05 '0.000654318563_1.094e-05
  
'unit cell  
  space_group "P2_1/c"  
  a @  7.898696`_0.002127 '7.88000   
  b @  5.337622`_0.001401 '5.32200  
  c @  12.646414`_0.003229 '12.60120   
  al  90.00000   
  be @  107.20267`_0.02739 '107.25700  
  ga  90.00000   
  
'atom basis in the unit cell  
  site O1 x 0.2474 y 1.0061 z 0.24799 occ O 1.0 beq 0.0521
  site O2 x 0.5363 y 0.9973 z 0.32620 occ O 1.0 beq 0.0417
  site O3 x 0.8278 y 0.9998 z 0.39530 occ O 1.0 beq 0.0574
  site C1 x 0.3523 y 0.6920 z 0.38640 occ C 1.0 beq 0.0300
  site C2 x 0.1887 y 0.5886 z 0.37750 occ C 1.0 beq 0.0371
  site C3 x 0.8260 y 0.6094 z 0.55250 occ C 1.0 beq 0.0372
  site C4 x 0.6773 y 0.6997 z 0.47420 occ C 1.0 beq 0.0309
  site C5 x 0.5071 y 0.5996 z 0.46440 occ C 1.0 beq 0.0264
  site C6 x 0.3673 y 0.9051 z 0.31440 occ C 1.0 beq 0.0359
  site C7 x 0.6938 y 0.9043 z 0.39880 occ C 1.0 beq 0.0377
  site H2 x 0.0840 y 0.6440 z 0.3270 occ H 1.0 beq 0.0420
  site H3 x 0.9420 y 0.6770 z 0.5590 occ H 1.0 beq 0.0520

  prm avrg_size_ntcda  65.0101589`_2.30705383 min 50 max 75
  lor_fwhm = Abs(5.72957 Lam / (Cos(Th) avrg_size_ntcda));  

  MVW( 536.356, 509.324`_0.243, 46.034`_0.656) 

/* 
xdd_out TN-ref.xy load out_record out_fmt out_eqn {
  "%11.5f\t" = X;
  "%11.5f\t" = Yobs;
  "%11.5f\t" = Ycalc;
  "%11.5f\n" = Yobs-Ycalc;
}
*/  
macro Difractometro()  
{                                                           
   
lam   
	 ymin_on_ymax 0.00001                                                       
                la  0.579  lo  1.5405902 lh  0.4374157  
                la  0.080  lo  1.5410632 lh  0.6432140  
                la  0.236  lo  1.5443983 lh  0.5128764  
                la  0.105  lo  1.5446848 lh  0.6872322  
   
   Radius(217.5)                                                            
   LP_Factor(!th2_monochromator, 0)  
 Full_Axial_Model(12, 16, 16, 2.553, 3.113)  
 	'  12  Axial length of the X-ray source in mm  
	'  16   Axial length of the sample in mm  
	'  16   Axial length of the detector slit in mm  
                         'For the Lynxeye it is the length of the Si strip  
	 ' 2.553 primary_soller_angle   in degrees  
         ' 3.113 secondary_soller_angle 3.113  in degrees  
   
 Tube_Tails(!source_width_c, 0.04 , !z1_c,-0.87980, !z2_c, 1.58642, !z1_z2_h_c, 0.00089)  
	          
	 'Horizontal divergence in the equatorial plane in degrees          
   Divergence(0.5)  
   Slit_Width(0.075)	   
   
} 
C_matrix_normalized
{
                             1   2   3   4   5   6   7   8   9  10  11  12  13  14  15
bkg1166477288          1:  100 -96  93 -84  82 -98  -0   6  -6  -3  -1  -0   1  -0   1
bkg1166477504          2:  -96 100 -92  89 -77  99   1 -16  13  -3   0   0  -1  -0   1
bkg1166477720          3:   93 -92 100 -84  76 -95  -1  25 -21   6  -0  -1   1   0  -5
bkg1166477936          4:  -84  89 -84 100 -61  88   1 -26  22  -6  -1  -0  -0  -1   7
bkg1166478152          5:   82 -77  76 -61 100 -79   1   2  -3   0  -2  -0   1  -1  -2
m69b47ce8_34           6:  -98  99 -95  88 -79 100   0 -15  13  -1   0   0  -1  -0   2
m69b47ce8_35           7:   -0   1  -1   1   1   0 100  -5   0   4 -53 -20 -25  -4   6
scale1166513312_       8:    6 -16  25 -26   2 -15  -5 100 -64  -9   3  -1  -0   3   3
avrg_size_tcqn         9:   -6  13 -21  22  -3  13   0 -64 100   4  -2  -2  -3  -5  -5
scale1166513864_      10:   -3  -3   6  -6   0  -1   4  -9   4 100   2  -0   2   2 -40
a1166545736_          11:   -1   0  -0  -1  -2   0 -53   3  -2   2 100  -2   2  53 -13
b1166545928_          12:   -0   0  -1  -0  -0   0 -20  -1  -2  -0  -2 100 -54 -14  -2
c1166546504_          13:    1  -1   1  -0   1  -1 -25  -0  -3   2   2 -54 100 -12  -3
be1166546888_         14:   -0  -0   0  -1  -1  -0  -4   3  -5   2  53 -14 -12 100   0
avrg_size_ntcda       15:    1   1  -5   7  -2   2   6   3  -5 -40 -13  -2  -3   0 100
}
